Repository: WPEM/CPICANN

<h1 align="center">
</h1>

### Crystallographic Phase Identifier of Convolutional self-Attention Neural Network (CPICANN)

### Introduction
This repo contains model and inference code for XRD phase identification by Deep Convolutional Self-Attention Neural Network. 

+ **Logo:** CPICANN Logo
+ **Paper:** CPICANN Paper
+ **src:** CPICANN Source Code
+ **Opendata**: [Data Sharing](https://huggingface.co/datasets/caobin/datasetCPICANN)

### Data Sharing:
You can access all the training and testing data via [**datasetCPICANN**](https://huggingface.co/datasets/caobin/datasetCPICANN) and the pretrained models via [**pretrainCPICANN**](https://huggingface.co/caobin/pretrainCPICANN). For further collaboration, please feel free to contact our research team.

### [SimXRD-4M](https://github.com/Bin-Cao/SimXRD)
**SimXRD** comprises 4,065,346 simulated powder X-ray diffraction patterns, representing 119,569 distinct crystal structures under 33 simulated conditions that mimic realworld variations. [**arxiv**](https://arxiv.org/pdf/2406.15469v1)

### Replication
If you wish to reproduce the results of our work or train the CPICANN model based on your own mission /data,  please refer to [instruction](https://github.com/WPEM/CPICANN/tree/main/src).

### Main Results

### Synthetic Single-phase Spectra
|      | whole test dataset | randomly sampled<br>(with elemental info) |
|------|--------------------|-------------------------------------------|
| CPICANN | 87.5%              | 99%                                       | 
| JADE | 38.7%              | 65%                                       | 

*Note: Results of JADE were obtained by using a customed crystal structure database which only contains the structures in directory /strucs.*

#### Synthetic Di-phase Spectra

#### 100 experimental Spectra

### Checking / 查看
    pip show WPEMPhase

### Updating / 更新
    pip install --upgrade WPEMPhase

### Template [CODE](https://github.com/WPEM/CPICANN/blob/main/src/inference%26case/CPICANNcode.ipynb)

## Instructions for replication

This directory contains all the source code needed to reproduce this work.

### Data preparation

To directly run the train and validation script in this directory, data preparation needs to be done. You can access all the training and testing data via [**datasetCPICANN**](https://huggingface.co/datasets/caobin/datasetCPICANN), the pretrained models via [**pretrainCPICANN**](https://huggingface.co/caobin/pretrainCPICANN)

File **.pth is the pretrained model, place them under directory "pretrained".

Place directory "train" and "val" from dataset.zip under directory "data", place the annotation files anno_train.csv and anno_val.csv under directory "annotation".

If you wish to generate XRD pattern based on other CIF files, please refer to our online XRD simulation website at [xrd.caobin.asia](http://xrd.caobin.asia/).

### Model Trianing

#### Single-phase

Run ```python train_single-phase.py``` to train the single-phase identification model from scratch. To train the model on your data, addtional parameters need to be set: ```python train_single-phase.py --data_dir_train=[your training data] --data_dir_val=[your validation data] --anno_train=[your anno file for training data] --anno_val=[your anno file for validation data]```.

#### Bi-phase

Run ```python train_bi-phase.py``` to train the bi-phase identification model. The bi-phase identification model is trained based on single-phase model, you can change the default setting by set the parameter ```load_path=[your pretrained single-phase model]```.

### Model validation

Run ```python train_single-phase.py``` and ```python val_bi-phase.py``` to run the validation code at default setting.

If you wish to validate the model on your data, plase format your data using data_format.py

File: src/annotation/anno_struc.csv (part 1 of 43)
dataId,No,formula,symbolSet,spaceGroup,spaceGroupNo,crystalSys,a,b,c,alpha,beta,gamma
1522982,0,Mn4 Ni8 Sn4,Mn Ni Sn,F-43m,216,0,6.05,6.05,6.05,90,90,90
1525299,1,V1 Fe0.9 Co2.1,Co Fe V,Pm-3m,221,0,3.579,3.579,3.579,90,90,90
1525266,2,Ga1 Fe0.5 Co0.5,Co Fe Ga,Pm-3m,221,0,2.887,2.887,2.887,90,90,90
7115402,3,Ag4 C16 N12,Ag C N,Ima2,46,2,8.047,9.871,6.261,90,90,90
1011037,4,Co2 S2,Co S,P6_3/mmc,194,4,3.377,3.377,5.15,90,90,120
9012383,5,Ni30 As12,As Ni,P6_3cm,185,4,6.825,6.825,12.513,90,90,120
1509809,6,Li4 Ag8 Ge4,Ag Ge Li,Fm-3m,225,0,6.326,6.326,6.326,90,90,90
9014900,7,Na1 S1,Na S,R-3m,166,3,3.99,3.99,3.99,68.08,68.08,68.08
4308986,8,Tl4 C4 O8,C O Tl,P2_1/c,14,5,6.6141,5.8404,6.662,90,99.22,90
1007054,9,U4 Ge4 O16,Ge O U,I4_1/a,88,1,5.084,5.084,11.226,90,90,90
1514089,10,Li4 O4,Li O,P6_3/mmc,194,4,3.164,3.164,7.724,90,90,120
2106901,11,Si16 Pb32 O64,O Pb Si,C2,5,5,19.43,7.64,12.24,90,99.33,90
1521866,12,Tb2 Co4 Si4,Co Si Tb,I4/mmm,139,1,3.896,3.896,9.766,90,90,90
1542133,13,Ba12 Fe4 S20,Ba Fe S,Pnma,62,2,12.405,9.516,8.5212,90,90,90
7129000,14,Ca4 Ni2 N4,Ca N Ni,I4/mmm,139,1,3.57206,3.57206,12.19453,90,90,90
1532942,15,Sm6 Ge8 Ru4,Ge Ru Sm,C2/m,12,6,10.899,8.139,4.319,90,90,109.29
1522516,16,Mo1.73 Ir0.27,Ir Mo,Im-3m,229,0,3.1404,3.1404,3.1404,90,90,90
1530319,17,Mn4 P4 O14,Mn O P,C2/m,12,5,6.63,8.58,4.54,90,102.66,90
8104411,18,Rb12 Al2 Sb6,Al Rb Sb,P2_1/m,11,5,10.624,6.26,12.377,90,100.7,90
1008443,19,Nd4 Fe4 Si8,Fe Nd Si,Cmcm,63,2,4.072,16.896,3.996,90,90,90
1529971,20,K4 Mo4 O16,K Mo O,P-1,2,6,7.64,8.909,7.654,109.42,95.75,119.19
1530335,21,U12 Zn102,U Zn,P-6m2,187,4,8.99,8.99,26.35,90,90,120
4001329,22,Hf8 Bi8 O28,Bi Hf O,I4_122,98,1,7.68966,7.68966,10.85169,90,90,90
9011194,23,U4 Te4 O20,O Te U,Pbcm,57,2,5.363,10.161,7.862,90,90,90
2020249,24,Nb4 Cl20,Cl Nb,P2_1/c,14,5,7.785,10.201,8.074,90,90.58,90
1509956,25,Yb3.7 Al19.876 Ag14.124,Ag Al Yb,P6_3/mmc,194,4,9.35,9.35,9.111,90,90,120
8103662,26,P8 Pb12 O32,O P Pb,C2/c,15,5,13.816,5.692,9.429,90,102.36,90
2107517,27,Sn3.9264 Se4,Se Sn,Pnma,62,2,11.64398,4.24224,4.36522,90,90,90
1542159,28,Ni12 Te8 O32,Ni O Te,P6_3mc,186,4,12.993,12.993,4.958,90,90,120
1527601,29,Na4 Cr6 O18,Cr Na O,P2_1/m,11,5,8.518,5.998,7.536,90,111.122,90
1509446,30,Li8 Ag4 Sb4,Ag Li Sb,Fd-3m,227,0,6.586,6.586,6.586,90,90,90
2017580,31,Ce6 Mg2.692 Zn19.308,Ce Mg Zn,Immm,71,2,4.5641,8.9542,13.7261,90,90,90
9008932,32,Fe4 P4,Fe P,Pnma,62,2,5.793,5.187,3.093,90,90,90
1528931,33,Sm8 Ga10.48 Ge11.52,Ga Ge Sm,Cmmm,65,2,4.21038,35.8075,4.14023,90,90,90
1534511,34,Mo30 S38,Mo S,P6_3/m,176,4,9.1838,9.1838,19.0483,90,90,120
9016399,35,Hg2 Pt4 Se6,Hg Pt Se,C2/m,12,1,7.3477,7.3477,5.2955,90,90,90
1535311,36,Na4 In2.68 Bi4,Bi In Na,Pnma,62,2,8.062,4.8684,9.2455,90,90,90
1100890,37,Fe2 H40.0 C52,C Fe H,P-1,2,6,7.7278,10.5188,12.0885,101.449,100.901,95.453
2002403,38,Cu8 W4 O16,Cu O W,P1,1,6,7.9018,8.2008,5.8718,96.506,94.033,110.27
1005027,39,Sr6 Ge4 N4,Ge N Sr,P2_1/m,11,5,9.032,3.883,9.648,90,112.42,90
9005936,40,Mn4 S4,Mn S,Fm-3m,225,0,5.078,5.078,5.078,90,90,90
2002359,41,Nb8 Ni16 O36,Nb Ni O,Pbcn,60,2,5.0545,8.7688,14.3041,90,90,90
2104406,42,Bi12 Mo4,Bi Mo,P2_1/m,11,5,14.53,5.648,8.662,90,97.979,90
4002711,43,Eu4 In4 Ag20,Ag Eu In,Pnma,62,2,9.12,5.6453,11.437,90,90,90
4001741,44,Gd18 B18 O54,B Gd O,R32,155,4,6.6357,6.6357,26.706,90,90,120
4327895,45,Li4 Nd4 Ge8,Ge Li Nd,Pnma,62,2,7.773,3.9361,10.644,90,90,90
1510582,46,Sm8 Au48,Au Sm,P4_2/ncm,138,1,10.39,10.39,9.79,90,90,90
1539092,47,Bi2 Br2 O2,Bi Br O,P4/nmm,129,1,3.923,3.923,8.092,90,90,90
9007973,48,Na6 Y2 Cl12,Cl Na Y,P2_1/c,14,5,6.8558,7.255,10.1444,90,90.869,90
1533452,49,Y4 P12 O36,O P Y,P2_1/m,11,5,6.997,9.693,10.989,90,91.84,90
9010920,50,Bi8 Pb4 S16,Bi Pb S,Pnma,62,2,11.5609,14.2968,4.01,90,90,90
4031566,51,Rh16 C40 O38,C O Rh,P-1,2,6,9.18,17.76,10.46,75.95,69.06,92.36
2014743,52,Hg2 H20 C24,C H Hg,P2_1/c,14,5,5.6222,8.0912,10.5852,90,95.485,90
1527099,53,Cs2 Ni2 F6,Cs F Ni,P6_3/mmc,194,4,6.236,6.236,5.225,90,90,120
1524971,54,Nd0.6 Tm0.4 Co5,Co Nd Tm,P6/mmm,191,4,4.973,4.973,3.983,90,90,120
1528700,55,Sr4 Ca4 Pb4,Ca Pb Sr,Pnma,62,2,8.509,5.189,9.74,90,90,90
2101049,56,W6 O16,O W,C222,21,2,6.386,10.43,3.798,90,90,90
1522830,57,Nb0.02 Re1.98,Nb Re,P6_3/mmc,194,4,2.7553,2.7553,4.4465,90,90,120
1548811,58,Ni1 H2 O2,H Ni O,P-3m1,164,4,3.1268,3.1268,4.606,90,90,120
9003682,59,Mn20 Si20 O60,Mn O Si,P-1,2,6,9.7834,10.5023,12.2338,108.682,103.273,82.213
1526736,60,Ho8 Ge16 Pt8,Ge Ho Pt,Immm,71,2,4.321,16.344,8.731,90,90,90
5910106,61,Te8 Ru4,Ru Te,Pa-3,205,0,6.36,6.36,6.36,90,90,90
9008793,62,Tl1 Br1,Br Tl,Pm-3m,221,0,3.97,3.97,3.97,90,90,90
4314516,63,Er8 Ga24 Fe1.336,Er Fe Ga,Im-3m,229,0,8.476,8.476,8.476,90,90,90
1538438,64,Hf2 Ge2 Se2,Ge Hf Se,P4/nmm,129,1,3.69,3.69,8.2,90,90,90
7101735,65,Na5.702 Ge24.617,Ge Na,P6/m,175,4,15.05399,15.05399,3.96845,90,90,120
8100914,66,Ca4 Pb2 Au4,Au Ca Pb,P4/mbm,127,1,8.038,8.038,3.8254,90,90,90
2106097,67,Gd4.2 Y1.8 Ni6,Gd Ni Y,P2_1/m,11,5,10.76,4.194,5.508,90,96.98,90
1535257,68,Nb4 Cl12 O4,Cl Nb O,P-42_1m,113,1,10.8959,10.8959,3.9479,90,90,90
2206495,69,Ti4 Al8 O20,Al O Ti,Cmcm,63,2,3.605,9.445,9.653,90,90,90
7221255,70,Li2 Be2 Sb2,Be Li Sb,P6_3mc,186,4,4.154,4.154,6.739,90,90,120
8103999,71,Ga4 I12,Ga I,P2_1/c,14,5,9.584,6.084,11.839,90,107.78,90
9003875,72,Mg3 H6 O6,H Mg O,P-3,147,4,5.5407,5.5407,4.8435,90,90,120
2310103,73,Cs4 B36 O56,B Cs O,P4_122,91,1,8.768,8.768,15.79,90,90,90
9015178,74,Mg4 S8 O36,Mg O S,Pnma,62,2,9.32,14.36,6.87,90,90,90
4031685,75,U12 Te8 Se8,Se Te U,I-43d,220,0,9.15,9.15,9.15,90,90,90
7228735,76,In120.0016 Cu19.9984 S212,Cu In S,Cc,9,5,33.4954,19.3412,35.425,90,115.1467,90
2002257,77,Ca4 Cu2 O6,Ca Cu O,Immm,71,2,12.239,3.779,3.259,90,90,90
1537327,78,Ce4 S8 O40,Ce O S,P2_1/c,14,5,9.359,9.926,8.444,90,96.53,90
1539860,79,U12 Te16,Te U,I-43d,220,0,9.416,9.416,9.416,90,90,90
4116354,80,Cs8 Na16 Si136,Cs Na Si,Fd-3m,227,0,14.738,14.738,14.738,90,90,90
4343142,81,Ce3.2 Sm0.8 O7.52,Ce O Sm,Fm-3m,225,0,5.43346,5.43346,5.43346,90,90,90
1010188,82,K4 Te2 Cl12,Cl K Te,I4/mmm,139,1,7.17,7.17,10.14,90,90,90
1537135,83,Rb3 Sb2 Br9,Br Rb Sb,P-3m1,164,4,7.939,7.939,9.718,90,90,120
1523131,84,Li352 Pb80,Li Pb,F-43m,216,0,20.08,20.08,20.08,90,90,90
1510311,85,Th8 Au4,Au Th,I4/mcm,140,1,7.462,7.462,5.989,90,90,90
7220560,86,Mo4 Pb8 O20,Mo O Pb,C2/m,12,5,14.2221,5.7852,7.3262,90,114.168,90
4343328,87,Al1 Cr3 B4,Al B Cr,Pmmm,47,2,2.9556,2.9778,8.0539,90,90,90
1525174,88,Yb2 Cd2 In2,Cd In Yb,P6_3/mmc,194,4,4.948,4.948,7.302,90,90,120
9006611,89,Fe1.82 Si0.18,Fe Si,Im-3m,229,0,2.819,2.819,2.819,90,90,90
1536333,90,Cd8 Te8 O28,Cd O Te,P-1,2,6,7.4328,8.3346,9.9898,87.005,78.843,77.21
2310230,91,Sm1 Pt3,Pt Sm,Pm-3m,221,0,4.0633,4.0633,4.0633,90,90,90
9014963,92,Ni4 P8 O40,Ni O P,F-43m,216,0,10.3,10.3,10.3,90,90,90
1509908,93,Ba1 Ag5,Ag Ba,P6/mmm,191,4,5.803,5.803,4.612,90,90,120
1539912,94,Ta1 W1,Ta W,Im-3m,229,0,3.216,3.216,3.216,90,90,90
4343817,95,Zn4 Cl8,Cl Zn,Pna2_1,33,2,6.443,7.693,6.125,90,90,90
1511345,96,Ti3.2 B1.6 N2.4,B N Ti,Fm-3m,225,0,4.23,4.23,4.23,90,90,90
1560961,97,Nd4 P20 O56,Nd O P,P2_1/c,14,5,8.75,8.98,13.026,90,90.495,90
1524694,98,Dy1 Hg2,Dy Hg,P6/mmm,191,4,4.817,4.817,3.474,90,90,120
9003114,99,K4 Cl4,Cl K,Fm-3m,225,0,6.3122,6.3122,6.3122,90,90,90
2106473,100,Ba16 Fe16 F80,Ba F Fe,I4,79,1,14.919,14.919,7.609,90,90,90
1537400,101,Zn3 Pd3 F18,F Pd Zn,R-3,148,4,4.95,4.95,13.69,90,90,120
9007864,102,U4 C84 O4,C O U,P2_12_12_1,19,2,8.331,8.899,23.337,90,90,90
1529770,103,D4.14 Tb6 Br6,Br D Tb,R-3m,166,4,3.82369,3.82369,28.9325,90,90,120
9003240,104,K1.6 Na2.4 Cl4,Cl K Na,Fm-3m,225,0,5.8823,5.8823,5.8823,90,90,90
2214074,105,Sr24 Te24 O72,O Sr Te,C2,5,5,28.262,5.935,15.434,90,122.21,90
4001867,106,Er1 Ga3,Er Ga,Pm-3m,221,0,4.2149,4.2149,4.2149,90,90,90
1537263,107,Rb12 As44,As Rb,Pbcn,60,2,10.628,15.381,11.134,90,90,90
9006756,108,Mg4 O4,Mg O,Fm-3m,225,0,4.261,4.261,4.261,90,90,90
1008317,109,Sm6 S6 I6,I S Sm,R-3m,166,4,4.547,4.547,32.63,90,90,120
9006711,110,Ca4 O4,Ca O,Fm-3m,225,0,4.937,4.937,4.937,90,90,90
2218123,111,Hf4 Ge4 Te16,Ge Hf Te,Cmc2_1,36,2,3.97951,15.953,10.9731,90,90,90
1539397,112,Y1 In1,In Y,Pm-3m,221,0,3.81,3.81,3.81,90,90,90
4349767,113,Ce8 Ge12.368 Pt3.632,Ce Ge Pt,Pmma,51,2,8.5157,14.75,4.2511,90,90,90
1523115,114,Sc1 Ga3,Ga Sc,Pm-3m,221,0,4.095,4.095,4.095,90,90,90
2201249,115,Ti4 Cl16,Cl Ti,P2_1/c,14,5,9.67,6.4737,9.682,90,102.168,90
1531540,116,Eu4 Mn8 O20,Eu Mn O,Pbam,55,2,7.3917,8.5645,5.6901,90,90,90
1536573,117,Fe7 P6 O24,Fe O P,P-1,2,6,6.4724,7.9651,9.4229,104.447,108.919,101.741
1531826,118,Dy1 Ti0.3 Si1.7,Dy Si Ti,P6/mmm,191,4,3.824,3.824,4.119,90,90,120
1537841,119,Nb2 Ir2,Ir Nb,P4/mmm,123,1,4.027,4.027,3.859,90,90,90
1526563,120,Na2 Li4 N2,Li N Na,Cmmm,65,2,3.698,6.365,4.6,90,90,90
1538001,121,Ta1 Ir3,Ir Ta,Pm-3m,221,0,3.886,3.886,3.886,90,90,90
1510492,122,Cu1 Au3,Au Cu,Pm-3m,221,0,3.98,3.98,3.98,90,90,90
4105294,123,In4 Cu4 Se8,Cu In Se,I-42d,122,1,5.7852,5.7852,11.5964,90,90,90
1523649,124,Ga1 Ni2.01 Pt0.99,Ga Ni Pt,Pm-3m,221,0,3.715,3.715,3.715,90,90,90
9011181,125,Al6 B6 O18,Al B O,R-3c,167,4,4.4638,4.4638,13.745,90,90,120
7222699,126,Na9.848 Eu14.152 Cl44,Cl Eu Na,Pmmn,59,2,25.259,8.4691,7.8172,90,90,90
7222779,127,Sm3 Mg3 Pt3,Mg Pt Sm,P-62m,189,4,7.439,7.439,4.098,90,90,120
1564724,128,Mn5.37 Al20 Ni1.314,Al Mn Ni,P6_3/mmc,194,4,7.6009,7.6009,7.8187,90,90,120
4338923,129,Re18 S24 O54,O Re S,R-3m,166,4,14.9959,14.9959,10.9403,90,90,120
8103764,130,Bi16 Br8 O20,Bi Br O,P2_1,4,5,14.539,5.605,10.782,90,97.75,90
9007426,131,Cu8 Cl4 O12,Cl Cu O,Pnma,62,2,6.01,9.13,6.84,90,90,90
1531560,132,Rb4 Hf4 F20,F Hf Rb,P2_1/c,14,5,7.766,7.8963,7.898,90,120.52,90
4000654,133,Yb4 In2 Ge4,Ge In Yb,P4/mbm,127,1,7.1985,7.1985,4.3026,90,90,90
4517854,134,Mn1 Sn1 I3,I Mn Sn,Pm-3m,221,0,6.3074,6.3074,6.3074,90,90,90
4343664,135,Bi48 Cl56,Bi Cl,Pnnm,58,2,23.057,15.04,8.761,90,90,90
4312427,136,Sm2 Ga4 Pd4,Ga Pd Sm,I4/mmm,139,1,4.217,4.217,10.414,90,90,90
9008853,137,In4 Sb4,In Sb,F-43m,216,0,6.4782,6.4782,6.4782,90,90,90
7217215,138,Y6 Mn6 O18,Mn O Y,P6_3cm,185,4,6.1545,6.1545,11.4533,90,90,120
1532428,139,Ho0.528 Fe3 Ge2.96,Fe Ge Ho,P6/mmm,191,4,5.102,5.102,4.05,90,90,120
1530470,140,U4 I12,I U,Cmcm,63,2,4.334,14.024,10.013,90,90,90
4124450,141,K8 H20 F28,F H K,P2_1/c,14,5,8.315,8.384,10.031,90,101.63,90
1522811,142,Pu8 Mn16,Mn Pu,Fd-3m,227,0,7.29,7.29,7.29,90,90,90
1531962,143,Li4 Mo4 S8,Li Mo S,P-1,2,6,6.963,6.386,6.25,88.6,89.07,120.06
1523522,144,Mn1 Ni1,Mn Ni,P4/mmm,123,1,2.61,2.61,3.49,90,90,90
9010401,145,Mg8 Si8 O24,Mg O Si,P2_1/m,11,5,9.477,6.205,4.256,90,98.75,90
1528314,146,Ti4 I12,I Ti,Pmmn,59,2,12.2728,7.0857,6.4817,90,90,90
8103860,147,K12 Hg3 As6,As Hg K,R-3m,166,4,5.763,5.763,27.696,90,90,120
9015563,148,P8 Pt4,P Pt,Pa-3,205,0,5.6956,5.6956,5.6956,90,90,90
1535196,149,K24 Ta16 S88,K S Ta,C2/c,15,5,35.563,7.8362,12.139,90,100.56,90
1539993,150,Fe4 Ge4 O24,Fe Ge O,P4_2/nnm,134,1,7.55,7.55,7.47,90,90,90
2238816,151,V4 Cd4 O14,Cd O V,P-1,2,6,6.5974,6.8994,6.9961,83.325,63.898,80.145
1509564,152,Y1 Ag1,Ag Y,Pm-3m,221,0,3.61,3.61,3.61,90,90,90
1538532,153,Na3 Ti3 S6,Na S Ti,R-3m,166,4,3.469,3.469,20.58,90,90,120
9016192,154,Zn4 Br8 N8,Br N Zn,Imma,74,2,8.12,8.81,8.41,90,90,90
9009611,155,Hg8 Sb2 O12,Hg O Sb,Cm,8,5,4.871,15.098,5.433,90,98.86,90
9003990,156,Al8 Si4 O20,Al O Si,Pnnm,58,2,7.793,7.89734,5.55583,90,90,90
4124776,157,Ba8 Fe8 O21,Ba Fe O,Pm-3m,221,0,8.05,8.05,8.05,90,90,90
1536989,158,Yb1 In5 Rh1,In Rh Yb,P4/mmm,123,1,4.5952,4.5952,7.442,90,90,90
4344616,159,Eu2 Ga6 Cu2,Cu Eu Ga,I4mm,107,1,4.2589,4.2589,10.6898,90,90,90
1523259,160,Ce1 Al3 Pt2,Al Ce Pt,P6/mmm,191,4,5.368,5.368,4.406,90,90,120
1509891,161,Zr12 Ag16.0856 S32,Ag S Zr,P4_332,212,0,10.9427,10.9427,10.9427,90,90,90
4332944,162,Ho1.164 Fe4 Si9.86,Fe Ho Si,P6_3/mmc,194,4,3.9371,3.9371,15.292,90,90,120
2311054,163,Tm1 Tl3,Tl Tm,Pm-3m,221,0,4.6554,4.6554,4.6554,90,90,90
1509747,164,Ag2.8 Hg1.2,Ag Hg,Fm-3m,225,0,4.167,4.167,4.167,90,90,90
1536328,165,Ti9.452 Sb6 Pt1.302,Pt Sb Ti,P6_3/mcm,193,4,8.088,8.088,5.557,90,90,120
1535653,166,In8 C24,C In,Pm-3m,221,0,14.34,14.34,14.34,90,90,90
9015323,167,Tb2.025 Bi6.975 O13.5,Bi O Tb,R-3m,166,4,3.9653,3.9653,27.31699,90,90,120
1524257,168,La0.5 Ce0.5 Sn3,Ce La Sn,Pm-3m,221,0,4.746,4.746,4.746,90,90,90
1534392,169,Na20 Nb4 O20,Na Nb O,C2/c,15,5,6.24,10.2,10.16,90,109.3,90
9011007,170,K2,K,Im-3m,229,0,5.247,5.247,5.247,90,90,90
2106610,171,Sc4 Se12 O36,O Sc Se,Cc,9,5,11.13,9.506,7.598,90,97.59,90
1566208,172,Ag3 Pd33.515 Se30,Ag Pd Se,Pm-3m,221,0,10.6773,10.6773,10.6773,90,90,90
2310476,173,Cr2 Cl4,Cl Cr,Pnnm,58,2,6.621,5.957,3.48,90,90,90
1523514,174,Ti1 Re0.5 Os0.5,Os Re Ti,Pm-3m,221,0,3.092,3.092,3.092,90,90,90
4316496,175,Cs2 Np4 Se12,Cs Np Se,Immm,71,2,4.0107,5.5187,24.06,90,90,90
1533058,176,Nd8 Si20 Os12,Nd Os Si,P4/mnc,128,1,10.762,10.762,5.796,90,90,90
1511416,177,Ho10 Si3.884 B16,B Ho Si,P4/mbm,127,1,7.183,7.183,7.99,90,90,90
8103891,178,Yb4 Al32 Co8,Al Co Yb,Pbam,55,2,12.383,14.4,3.9608,90,90,90
4323888,179,Zr18 Ni4 P8,Ni P Zr,P4/mbm,127,1,12.0862,12.0862,3.6435,90,90,90
9011658,180,Ga2 N2,Ga N,P6_3mc,186,4,3.19,3.19,5.189,90,90,120
1535979,181,Yb12 Ge4 O4,Ge O Yb,Pnma,62,2,6.7203,6.7083,9.5128,90,90,90
1534173,182,Nd16 C24,C Nd,I-43d,220,0,8.534,8.534,8.534,90,90,90
4031521,183,Ag28 N4 O44.0072,Ag N O,Fm-3m,225,0,9.8893,9.8893,9.8893,90,90,90
9016191,184,Be16 B8 O32,B Be O,Pbca,61,2,9.75,12.204,4.429,90,90,90
1521017,185,Eu3 Cu12 As6,As Cu Eu,R-3m,166,4,4.183,4.183,23.154,90,90,120
4118669,186,Cr4 N12 O32,Cr N O,P1,1,6,10,10.0176,8.0201,90.013,90.008,90.004
1526587,187,K2 Sn2 N6,K N Sn,P-3,147,4,6.56,6.56,7.413,90,90,120
4024431,188,Zr4 H192 C176,C H Zr,P2_1/c,14,5,10.5012,17.8328,17.776,90,94.963,90
1510799,189,Sr8 B8 O20,B O Sr,P2_1/c,14,5,11.85,5.35,7.71,90,92.6,90
1528920,190,La6 Co8 Sn26,Co La Sn,Pm-3n,223,0,9.643,9.643,9.643,90,90,90
1525485,191,Er1 Ga2,Er Ga,P6/mmm,191,4,4.18,4.18,4.016,90,90,120
1540276,192,Zr2 Si2 Te2,Si Te Zr,P4/nmm,129,1,3.692,3.692,8.499,90,90,90
9014517,193,Cs20 Co20 F80,Co Cs F,I-4c2,120,1,12.4353,12.4353,12.8612,90,90,90
2002308,194,Ti8.0 Co4.0 O20,Co O Ti,Cmcm,63,2,3.732,9.718,10.069,90,90,90
4302643,195,K12 In4 Au20,Au In K,Imma,74,2,5.5615,19.645,8.5024,90,90,90
1525488,196,Dy4 In2,Dy In,P6_3/mmc,194,4,5.343,5.343,6.677,90,90,120
1521781,197,Ca6 Si2 Br4,Br Ca Si,I4/mmm,139,1,4.495,4.495,19.26999,90,90,90
1523724,198,Rh1.616 W0.384,Rh W,P6_3/mmc,194,4,2.708,2.708,4.328,90,90,120
9005317,199,Al8 Ge4 O24,Al Ge O,Pnma,62,2,4.804,9.107,8.551,90,90,90
2104771,200,Ga8 Bi4 O18,Bi Ga O,Pbam,55,2,7.4596,8.058,5.747,90,90,90
2106976,201,Sr2 Be6 O8,Be O Sr,P-62c,190,4,4.5961,4.5961,8.93,90,90,120
1563210,202,La6 Sn14,La Sn,Cmmm,65,2,4.592,26.19,4.681,90,90,90
1524593,203,Eu8 Rh16,Eu Rh,Fd-3m,227,0,7.522,7.522,7.522,90,90,90
4124799,204,Pb12 N72,N Pb,Pna2_1,33,2,6.63,11.31,16.25,90,90,90
4001970,205,Gd18 Eu2 Ge16,Eu Gd Ge,P2_1/c,14,6,7.6327,14.909,7.8481,90,90,92.976
2102072,206,Bi48 Cl20 O62,Bi Cl O,P2/c,13,5,10.033,7.9745,29.552,90,88.742,90
1526725,207,Ho4 Si4 Ir4,Ho Ir Si,Pnma,62,2,6.7703,4.1748,7.4432,90,90,90
1537973,208,Mn4 Sb4 Pt4,Mn Pt Sb,F-43m,216,0,6.21,6.21,6.21,90,90,90
1524019,209,La1 In1.5 Cu0.5,Cu In La,P6/mmm,191,4,4.821,4.821,4.025,90,90,120
1535323,210,Ho4 Al6 Si4,Al Ho Si,C2/m,12,5,10.0851,4.0126,6.5597,90,100.814,90
4344299,211,Cs6 Y4 I18,Cs I Y,P6_3/mmc,194,4,8.406,8.406,21.28,90,90,120
1527178,212,Pr8 Mn8 Ga8,Ga Mn Pr,Fd-3m,227,0,7.937,7.937,7.937,90,90,90
1008665,213,Li4 Cu2 O4,Cu Li O,Immm,71,2,3.65447,2.86022,9.3774,90,90,90
4308611,214,K8 H40 C40,C H K,P-42_1c,114,1,9.82345,9.82345,10.4222,90,90,90
2106236,215,Hg24 Cl16 O16,Cl Hg O,P2_1/c,14,5,10.838,9.317,11.564,90,108.9,90
2103172,216,Nd4 C52 O8,C Nd O,P-1,2,6,14.223,7.813,13.813,90.26,111.26,90
9004000,217,Fe6.72 Ni9.28 P4,Fe Ni P,P2_13,198,0,6.025,6.025,6.025,90,90,90
2104468,218,Sr80 Ga48 O152,Ga O Sr,C2/c,15,5,35.0481,7.9732,16.0077,90,103.492,90
1541566,219,Na2 Bi2 S4,Bi Na S,Fm-3m,225,0,5.77,5.77,5.77,90,90,90
4325765,220,Na24 Cd64 Au28,Au Cd Na,Fm-3m,225,0,13.589,13.589,13.589,90,90,90
1541203,221,Pr4 Nb20 O56,Nb O Pr,Pmmn,59,2,7.758,20.092,6.241,90,90,90
9012052,222,Cr16 Cd8 O32,Cd Cr O,Fd-3m,227,0,8.596,8.596,8.596,90,90,90
4314514,223,Ho8 Ga24 Fe2,Fe Ga Ho,Im-3m,229,0,8.508,8.508,8.508,90,90,90
4344325,224,Y10.668 Se16,Se Y,I-43d,220,0,8.6626,8.6626,8.6626,90,90,90
1510639,225,V0.5 Cr0.5 B2,B Cr V,P6/mmm,191,4,2.99,2.99,3.045,90,90,120
1527720,226,Y1 Zn5,Y Zn,P6/mmm,191,4,5.185,5.185,4.382,90,90,120
7221109,227,Hf8 Zn16,Hf Zn,Fd-3m,227,0,7.32,7.32,7.32,90,90,90
1010920,228,Cu6 S6,Cu S,P6_3/mmc,194,4,3.802,3.802,16.42999,90,90,120
9014426,229,Mn6 N2.58,Mn N,P6_322,182,4,4.8551,4.8551,4.5326,90,90,120
1011319,230,Nb4 N4,N Nb,Fm-3m,225,0,4.41,4.41,4.41,90,90,90
1527740,231,Sr12 Ir12 O36,Ir O Sr,C2/c,15,5,5.604,9.618,14.174,90,93.26,90
4106340,232,Tl12 Se2 I8,I Se Tl,P4/mnc,128,1,9.178,9.178,9.675,90,90,90
9002900,233,Co6 Sb12 O108,Co O Sb,P3,143,4,16.105,16.105,9.851,90,90,120
1546071,234,Al8 Pb12 F48,Al F Pb,P2_1/c,14,5,9.435,9.61,10.1,90,90.59,90
8103545,235,Sr1 U1 O3.598,O Sr U,R-3m,166,3,6.587,6.587,6.587,35.3,35.3,35.3
8103047,236,Pr4 B4 S12,B Pr S,Pna2_1,33,2,7.5434,6.013,8.8859,90,90,90
1518102,237,Na12 Ta24 O66,Na O Ta,R-3c,167,4,6.198,6.198,36.56,90,90,120
2100653,238,Fe6 F18,F Fe,R-3c,167,4,4.9636,4.9636,13.419,90,90,120
1538706,239,Ho1 Hg1,Hg Ho,Pm-3m,221,0,3.646,3.646,3.646,90,90,90
4002627,240,Hf6.48 Fe16 Sn1.52,Fe Hf Sn,Fd-3m,227,0,7.068,7.068,7.068,90,90,90
7702913,241,Nd8 B23.99808 H95.99232,B H Nd,Fm-3c,226,0,11.3903,11.3903,11.3903,90,90,90
2243664,242,Co12 P7,Co P,P-6,174,4,7.97,7.97,3.2034,90,90,120
4001253,243,Ba8 In20 As20,As Ba In,Pnma,62,2,17.4609,4.2905,17.9614,90,90,90
4307823,244,Ce6 Ni18,Ce Ni,P6_3/mmc,194,4,4.96135,4.96135,16.52157,90,90,120
9000822,245,U4 Si4 O28,O Si U,Amm2,38,2,7.106,17.9,7.087,90,90,90
4344491,246,Tm1 Si2,Si Tm,P6/mmm,191,4,3.77,3.77,4.07,90,90,120
9012973,247,Ni4,Ni,Fm-3m,225,0,3.5319,3.5319,3.5319,90,90,90
1511630,248,U8 Ni84 B24,B Ni U,Fm-3m,225,0,10.647,10.647,10.647,90,90,90
9013906,249,Mg2 W2 O8,Mg O W,P2/c,13,5,4.624,5.594,4.88,90,90.56,90
4089436,250,H104 Ir4 C72,C H Ir,P-1,2,6,8.3107,13.092,14.107,80.48,86.95,80.75
4109719,251,Sc6 Co2 C8,C Co Sc,Immm,71,2,3.3935,4.3687,11.9851,90,90,90
1534739,252,Rb12 P12 O36,O P Rb,P2_1/c,14,5,7.35,18.281,9.133,90,97.81,90
1009049,253,Mn6 Rh2 N0.4,Mn N Rh,P6_3/mmc,194,4,5.45,5.45,4.45,90,90,120
4113921,254,Fe8,Fe,Pmmm,47,2,8.0228,7.696,7.5424,90,90,90
1527735,255,Ba2 O2,Ba O,P4/nmm,129,1,4.397,4.397,3.196,90,90,90
1523688,256,Ta2 Ni4,Ni Ta,I4/mmm,139,1,3.154,3.154,7.905,90,90,90
1531509,257,Rb6 Mn2 F14,F Mn Rb,P4/mbm,127,1,8.05,8.05,5.89,90,90,90
1509795,258,Eu2 Si4 Ag4,Ag Eu Si,I4/mmm,139,1,4.309,4.309,10.49,90,90,90
4309806,259,Yb6 N8 O49,N O Yb,P-1,2,6,9.995,10.0266,11.308,96.524,108.701,110.792
4123983,260,Ta6 Sn2,Sn Ta,Pm-3n,223,0,5.276,5.276,5.276,90,90,90
2310275,261,Dy8 Pt16,Dy Pt,Fd-3m,227,0,7.5966,7.5966,7.5966,90,90,90
1538614,262,Li56 Ni8 N32,Li N Ni,P-43n,218,0,9.571,9.571,9.571,90,90,90
1527102,263,Tb3 Mn3.01 Ga2.99,Ga Mn Tb,P-62m,189,6,7.079,7.079,7.079,90,90,120
1540261,264,Cd4 Te0.8 S3.2,Cd S Te,F-43m,216,0,6.35,6.35,6.35,90,90,90
1567371,265,Mo4 C24 O24,C Mo O,Pnma,62,2,11.80973,11.28599,6.38709,90,90,90
1530945,266,Rb8 U4 Br24,Br Rb U,Fm-3m,225,0,10.94,10.94,10.94,90,90,90
4320809,267,Na4 Cl4,Cl Na,Fm-3m,225,0,5.6635,5.6635,5.6635,90,90,90
2006589,268,Cu12 Mo8 O36,Cu Mo O,Pnma,62,2,7.667,6.862,14.608,90,90,90
1540989,269,Pr0.12 Pd3.88,Pd Pr,Fm-3m,225,0,3.917,3.917,3.917,90,90,90
1519038,270,Re12 S8.38 Br19.62,Br Re S,P-1,2,6,9.2,9.289,12.84,82.71,84.07,82.83
1537850,271,Nd10.668 Se16,Nd Se,I-43d,220,0,8.87,8.87,8.87,90,90,90
2106579,272,Ga24 Fe18,Fe Ga,C2/m,12,5,10.091,7.666,7.866,90,106.66,90
1545872,273,Pr4 Zr8 F44,F Pr Zr,Ibam,72,2,7.716,10.006,10.897,90,90,90
1008371,274,Bi8 P16 O52,Bi O P,C2/c,15,5,11.977,6.878,13.285,90,106.5,90
1560914,275,Gd4 P20 O56,Gd O P,P2_1/c,14,2,8.74,8.986,13.04,90,90,90
1538488,276,Li6 Ge3 F18,F Ge Li,P321,150,4,8.41,8.41,4.62,90,90,120
9009917,277,As4 Os2,As Os,Pnnm,58,2,5.4115,6.19,3.0127,90,90,90
9012548,278,Nd18 C18 O72,C Nd O,P-6,174,4,12.32,12.32,9.88,90,90,120
1537519,279,Mo36 O104,Mo O,P-1,2,6,8.145,11.89,21.23,102.67,67.82,109.97
4301514,280,Ba8 Ga16 O48,Ba Ga O,Pbca,61,2,12.586,7.4091,13.042,90,90,90
1529235,281,Nd4 S2 O12,Nd O S,I222,23,2,4.11991,4.22332,13.349,90,90,90
1535795,282,Bi4 S4 Br4,Bi Br S,Pnma,62,2,8.02,9.7,4.01,90,90,90
1538557,283,La1 Ce1 F6,Ce F La,P6_3/mmc,194,4,4.148,4.148,7.354,90,90,120
1525078,284,Zr8 V14.56 Co1.44,Co V Zr,Fd-3m,227,0,7.37,7.37,7.37,90,90,90
1539261,285,Zr4 Ru8,Ru Zr,P6_3/mmc,194,4,5.141,5.141,8.509,90,90,120
1538468,286,Ga4 Sb4 Cl24,Cl Ga Sb,P2_1/c,14,5,9.837,7.812,12.504,90,101,90
2310433,287,Pb4 O4,O Pb,Pbcm,57,2,5.876,5.476,4.743,90,90,90
2310983,288,Sr8 Ir16,Ir Sr,Fd-3m,227,0,7.7,7.7,7.7,90,90,90
1522963,289,Nb5.82 Sn2 Mo0.18,Mo Nb Sn,Pm-3n,223,0,5.282,5.282,5.282,90,90,90
4001135,290,Gd4 Sn4.676 Ge3.324,Gd Ge Sn,Cmcm,63,2,4.3005,16.441,4.0944,90,90,90
1537277,291,Li0.6 V3.48 O6,Li O V,R-3m,166,4,2.887,2.887,14.23,90,90,120
1509879,292,Rb4 Ag16.104 I20,Ag I Rb,P4_132,213,0,11.24,11.24,11.24,90,90,90
1011336,293,Fe4 B4,B Fe,Pnma,62,2,4.053,5.495,2.946,90,90,90
2002133,294,Ba8 In4 O14,Ba In O,I4/mmm,139,1,4.1752,4.1752,29.48299,90,90,90
1501529,295,W1 C1,C W,P-6m2,187,4,2.89455,2.89455,2.83211,90,90,120
1530320,296,Pb4 Cl7.72,Cl Pb,Pnma,62,2,7.619,9.043,4.5336,90,90,90
8104137,297,Rb6 Nb4 Br18,Br Nb Rb,P6_3/mmc,194,4,7.587,7.587,17.97,90,90,120
2106088,298,Sc88 Os32,Os Sc,Fm-3m,225,0,13.344,13.344,13.344,90,90,90
1537246,299,Eu24 P32,Eu P,Fdd2,43,2,14.05,17.085,5.738,90,90,90
1527636,300,Ce8 Ni4 Ru12,Ce Ni Ru,Fd-3m,227,0,7.452,7.452,7.452,90,90,90
1536155,301,Tb3 Ga9 Os3,Ga Os Tb,Pm-3m,221,0,6.408,6.408,6.408,90,90,90
9014969,302,Rb4 Se4,Rb Se,Fm-3m,225,0,6.92,6.92,6.92,90,90,90
1540058,303,Tm2,Tm,P6_3/mmc,194,4,3.5426,3.5426,5.5708,90,90,120
4031692,304,Sn4 Te4,Sn Te,Fm-3m,225,0,6.32,6.32,6.32,90,90,90
1538859,305,Zr10 Re48,Re Zr,I-43m,217,0,9.645,9.645,9.645,90,90,90
4003430,306,Al32 P32 O128,Al O P,Iba2,45,2,14.7696,27.6372,8.35796,90,90,90
9014129,307,Mg4 S4 O32,Mg O S,C2/c,15,5,11.9236,5.1736,12.1958,90,117.548,90
1008703,308,Ba1.296 Ga21.596 O33.68,Ba Ga O,P6_3/mmc,194,4,5.859,5.859,23.19199,90,90,120
9011671,309,Ag4 Cl4,Ag Cl,Fm-3m,225,0,5.346,5.346,5.346,90,90,90
1537331,310,Ga8 I12,Ga I,P2_1/c,14,5,11.294,8.715,13.453,90,145.6,90
1508999,311,Sr2 Ga6.84 Ag1.16,Ag Ga Sr,I4/mmm,139,1,4.405,4.405,10.914,90,90,90
1509364,312,Gd4 Ag4 Se8,Ag Gd Se,I4_1md,109,1,8.01,8.01,12.45,90,90,90
1525176,313,Ce2 Sb2 Pt2,Ce Pt Sb,P6_3/mmc,194,4,4.55,4.55,8.077,90,90,120
1539054,314,La1 Pb3,La Pb,Pm-3m,221,0,4.903,4.903,4.903,90,90,90
9005267,315,Ni10 As4 O24,As Ni O,C2/m,12,5,9.291,9.008,5.149,90,98.7,90
2310892,316,Sc1 Rh1,Rh Sc,Pm-3m,221,0,3.204,3.204,3.204,90,90,90
1540800,317,Cr2 Te1.6 Se0.4,Cr Se Te,P6_3/mmc,194,4,3.95,3.95,6.227,90,90,120
9009815,318,Pb4 W4 O16,O Pb W,I4_1/a,88,1,5.45565,5.45565,11.9923,90,90,90
1525175,319,K8 Cd104,Cd K,Fm-3c,226,0,13.785,13.785,13.785,90,90,90
4339610,320,Eu4 Ga4 Sn4,Eu Ga Sn,P6_3/mmc,194,4,4.5243,4.5243,18.067,90,90,120
2020007,321,K3 Sc3 S6,K S Sc,R-3m,166,4,3.8106,3.8106,21.719,90,90,120
1511241,322,Nb8 B4 N3.9,B N Nb,Cmcm,63,2,3.172,17.841,3.114,90,90,90
1519095,323,Yb1 Al2 Ge2,Al Ge Yb,P-3m1,164,4,4.179,4.179,7.069,90,90,120
9001649,324,Pr4 P4 O16,O P Pr,P2_1/c,14,5,6.7596,6.9812,6.4344,90,103.53,90
7041494,325,Gd7.976 Mn16.024 S28,Gd Mn S,Cmcm,63,2,3.7694,12.4664,22.288,90,90,90
1525255,326,Ho6 Ga17.6 Cu4.4,Cu Ga Ho,Immm,71,2,4.161,12.26,9.719,90,90,90
1539201,327,Te2 Pt1,Pt Te,P-3m1,164,4,4.018,4.018,5.212,90,90,120
2018282,328,Sc4 Te4,Sc Te,P6_3/mmc,194,4,4.0969,4.0969,13.602,90,90,120
1011318,329,V4 N4,N V,Fm-3m,225,0,4.28,4.28,4.28,90,90,90
1534423,330,Ho6 Al42 Au18,Al Au Ho,R-3c,167,4,8.0056,8.0056,20.909,90,90,120
9016347,331,Fe4 Sb8 S16,Fe S Sb,Pnma,62,2,11.034,13.5152,3.7136,90,90,90
1524878,332,Mn10.8 Ga10 Cu1.2,Cu Ga Mn,P6_3/mmc,194,4,8.343,8.343,5.185,90,90,120
1528913,333,Li1.44 Co3 O6,Co Li O,R-3m,166,4,2.809,2.809,14.389,90,90,120
2001701,334,K4 Zn2 Br8,Br K Zn,P2_1/m,11,5,7.2,7.477,9.144,90,108.95,90
2106930,335,In1.72 As0.26 S3,As In S,P-3m1,164,4,3.806,3.806,9.044,90,90,120
4001618,336,Yb8 Ga36 Pd12,Ga Pd Yb,C2/c,15,5,13.186,7.5987,10.476,90,114.9,90
1528397,337,Sr6 Cr4 O13.9,Cr O Sr,I4/mmm,139,1,3.8304,3.8304,20.1396,90,90,90
2200093,338,Cd4 As4 O14,As Cd O,C2/m,12,5,6.9446,9.0365,4.853,90,101.77,90
1534565,339,In3.3332 Ga3.3332 S10,Ga In S,P6_3mc,186,4,3.8134,3.8134,30.656,90,90,120
1540891,340,Zr8 Si4,Si Zr,I4/mcm,140,1,6.581,6.581,5.372,90,90,90
1009015,341,Y32 O48,O Y,Ia-3,206,0,10.5957,10.5957,10.5957,90,90,90
1541509,342,Sr4 Cl8,Cl Sr,Fm-3m,225,0,6.971,6.971,6.971,90,90,90
1540146,343,Na8 Ge4 O40,Ge Na O,P2_1/c,14,6,6.454,8.405,17.481,90,90,88.08
1524561,344,Nd1 Si1.6,Nd Si,P6/mmm,191,4,3.96,3.96,4.27,90,90,120
7127692,345,Ba2 Ge16 As28,As Ba Ge,I-43m,217,0,10.306,10.306,10.306,90,90,90
4517545,346,In12 Se18,In Se,P6_5,170,4,7.1231,7.1231,19.3925,90,90,120
9008163,347,Sr8 I16,I Sr,Pbca,61,2,15.22,8.22,7.9,90,90,90
2107179,348,K8 I8 Cl16,Cl I K,P2_1/c,14,5,8.507,10.907,12.126,90,107.82,90
8104159,349,Ni9 Pb6 Se6,Ni Pb Se,R-3m,166,4,5.6167,5.6167,14.286,90,90,120
2021029,350,Zr4 Cl16,Cl Zr,Pca2_1,29,2,6.2389,7.3667,11.9735,90,90,90
1011216,351,Fe6 N3,Fe N,P-31m,162,4,4.793,4.793,4.417,90,90,120
9015140,352,Cs4 Au4 Cl12,Au Cl Cs,I4/mmm,139,1,7.49,7.49,10.87,90,90,90
2002425,353,Ba1 Ir1 O3,Ba Ir O,Pm-3m,221,0,4.1009,4.1009,4.1009,90,90,90
1511224,354,Li8 B4 Pd12,B Li Pd,P4_332,212,0,6.7534,6.7534,6.7534,90,90,90
8103488,355,Ca10 Ni30 B8,B Ca Ni,P6_3/mmc,194,4,5.115,5.115,27.946,90,90,120
1521140,356,Na16 C16,C Na,I4_1/acd,142,1,6.778,6.778,12.74,90,90,90
2310630,357,Ca2 P4 O18,Ca O P,P-1,2,6,5.61,11.89,6.46,98.6,118,83.4
1509586,358,Ce2 Ga6.704 Ag1.296,Ag Ce Ga,I4/mmm,139,1,4.318,4.318,10.737,90,90,90
4343633,359,Cs2 Sc2 Cl6,Cl Cs Sc,P6_3/mmc,194,4,7.35,7.35,6.045,90,90,120
1535079,360,Tb10 Br16,Br Tb,C2/m,12,5,20.705,3.859,13.367,90,133.07,90
4121256,361,Li2 C12 N8,C Li N,P2/c,13,5,5.4328,5.41122,11.9143,90,107.6955,90
1522946,362,Mg1 Pt3,Mg Pt,P4/mmm,123,1,3.88,3.88,3.72,90,90,90
1528946,363,Mg4 Si4 O12,Mg O Si,Cmcm,63,2,2.462,8.053,6.108,90,90,90
4335800,364,Na20 U20 O72,Na O U,C2/c,15,5,12.2675,19.7275,6.8643,90,101.414,90
2300662,365,Fe56 C24,C Fe,Pbca,61,2,11.9698,4.524,13.7658,90,90,90
7222732,366,Cs12 As4 O16,As Cs O,Pnma,62,2,12.5427,9.029,6.585,90,90,90
1519052,367,Mn12 V8 O32,Mn O V,Cmce,64,2,6.247,11.728,8.491,90,90,90
9013162,368,Zn6 S6,S Zn,P6_3mc,186,4,3.812,3.812,18.68999,90,90,120
1512117,369,Sr1 V1 O3,O Sr V,Pm-3m,221,0,3.8409,3.8409,3.8409,90,90,90
2310620,370,Cu4 S4 O16,Cu O S,Pnma,62,2,8.39,6.69,4.83,90,90,90
2105407,371,Ca12 B24 O48,B Ca O,Pna2_1,33,2,11.38,6.382,11.304,90,90,90
1534972,372,Bi8 Mo48 Cl120,Bi Cl Mo,C2/c,15,5,12.681,13.046,25.719,90,91.79,90
8103683,373,Ta8 Mn4 O24,Mn O Ta,Pbcn,60,2,14.4219,5.7513,5.0816,90,90,90
2106429,374,Tb4 As4 O16,As O Tb,I4_1/amd,141,1,7.09,7.09,6.32,90,90,90
6000426,375,Cs12 Sn6 Au21,Au Cs Sn,R-3m,166,4,6.844,6.844,29.233,90,90,120
1529650,376,K96 Tl32 F192,F K Tl,Fd-3,203,0,17.86,17.86,17.86,90,90,90
1533716,377,Na3 Er3 O6,Er Na O,R-3m,166,4,3.3842,3.3842,16.5945,90,90,120
2310992,378,Th8 S12,S Th,Pnma,62,2,10.99,3.96,10.85,90,90,90
2107151,379,V8 Co12 O32,Co O V,Cmce,64,2,6.03,11.486,8.312,90,90,90
9008947,380,Ni4 B4,B Ni,Cmcm,63,2,2.925,7.396,2.966,90,90,90
1514106,381,Mn32 O48,Mn O,Ia-3,206,0,9.42,9.42,9.42,90,90,90
1510554,382,Er4 Au10 F42,Au Er F,P-1,2,6,11.852,7.9398,8.9383,88.751,89.187,88.884
2102644,383,K8 Cr8 O28,Cr K O,P-1,2,6,7.3807,7.4593,13.391,96.205,98.033,90.914
1542192,384,Ga8 Ge8 S32,Ga Ge S,I-42d,122,1,11.599,11.599,19.817,90,90,90
7221395,385,Ga4 Te4 Cl4,Cl Ga Te,Pnnm,58,2,5.852,14.466,4.082,90,90,90
1535506,386,Fe2 N4 Cl4,Cl Fe N,Cmmm,65,2,8.042,7.998,3.7383,90,90,90
1527225,387,V1 Zn3,V Zn,Pm-3m,221,0,3.848,3.848,3.848,90,90,90
4118056,388,Zn4 H40 C24,C H Zn,I4_1/a,88,1,10.4865,10.4865,5.8982,90,90,90
7221040,389,Cs24 Ge8 Te24,Cs Ge Te,C2/c,15,5,17.027,14.237,10.104,90,96.701,90
1552430,390,Yb3 Al9 Pd6,Al Pd Yb,P6/mmm,191,4,9.2802,9.2802,4.1956,90,90,120
4324291,391,Mo24 S24 O144,Mo O S,C2/c,15,5,8.5922,12.2951,25.671,90,94.567,90
3000116,392,Li4 B12 O20,B Li O,Pna2_1,33,2,8.4524,7.3868,5.202,90,90,90
1532819,393,Ti2 O4,O Ti,P4_2/mnm,136,1,4.6257,4.6257,2.9806,90,90,90
1010192,394,Tl8 Te4 Cl24,Cl Te Tl,Fm-3m,225,0,10.107,10.107,10.107,90,90,90
1542039,395,Nb24 Cl56,Cl Nb,Cmce,64,2,12.252,11.019,13.494,90,90,90
9009788,396,Ta4 Sb4 O16,O Sb Ta,Pnna,52,2,4.916,5.542,11.78,90,90,90
4324652,397,K2.78 Mn6 O12,K Mn O,C2/m,12,5,14.259,2.8438,9.526,90,126.908,90
7221353,398,Ba2 Zn4 P4,Ba P Zn,I4/mmm,139,1,4.019,4.019,13.228,90,90,90
1509971,399,Ce3.22 Al19.562 Ag14.798,Ag Al Ce,P6_3/mmc,194,4,9.3742,9.3742,9.1525,90,90,120
2243959,400,Nd1 B2 Rh3,B Nd Rh,P6/mmm,191,4,5.4527,5.4527,3.11066,90,90,120
2106377,401,Ca16 N32 O144,Ca N O,P2_1/c,14,5,12.25,20.359,13.517,90,114.89,90
2203238,402,La3 N9 O18,La N O,R3m,160,4,10.6226,10.6226,4.0954,90,90,120
1523711,403,Gd12 Al76 Ni20,Al Gd Ni,Cmcm,63,2,4.0893,15.993,27.092,90,90,90
2106217,404,Y24 Cd143.944,Cd Y,Im-3,204,0,15.482,15.482,15.482,90,90,90
9000999,405,Mn32 Si32 O96,Mn O Si,I4_1/a,88,1,11.774,11.774,11.636,90,90,90
2106443,406,Cr4 O12,Cr O,Ama2,40,2,4.789,8.557,5.743,90,90,90
9009051,407,Zr4 O8,O Zr,Fm-3m,225,0,5.07,5.07,5.07,90,90,90
9003430,408,Mg16 Si16 O48,Mg O Si,Pbca,61,2,18.027,8.683,5.013,90,90,90
1510741,409,La1 B2 Ru3,B La Ru,P6/mmm,191,4,5.605,5.605,3.006,90,90,120
1541581,410,Rb8 Pd4 F24,F Pd Rb,Fm-3m,225,0,8.57,8.57,8.57,90,90,90
7101402,411,Hf4 H80 C80,C H Hf,Pna2_1,33,2,8.815,14.432,12.7,90,90,90
1522534,412,Fe1.5 Pt0.5,Fe Pt,Im-3m,229,0,2.969,2.969,2.969,90,90,90
1532198,413,V3 Si6,Si V,P6_422,181,4,4.5726,4.5726,6.3744,90,90,120
9013889,414,Fe6 P4 O24,Fe O P,P2_1/c,14,2,10.45,4.65,9.25,90,90,90
2009657,415,Sr1 Sb2 O6,O Sb Sr,P-31m,162,4,5.2724,5.2724,5.3659,90,90,120
1523539,416,Nd3 Pu1,Nd Pu,P6_3/mmc,194,4,3.597,3.597,11.612,90,90,120
1521771,417,Na4 Ni4 F12,F Na Ni,Pnma,62,2,5.529,7.695,5.369,90,90,90
1539825,418,Sc24.64 Ni81.34 Ge62,Ge Ni Sc,P6/mmm,191,4,17.865,17.865,8.22,90,90,120
1540128,419,U1 Tl3,Tl U,Pm-3m,221,0,4.675,4.675,4.675,90,90,90
1531588,420,Li4 Ga4 S8,Ga Li S,Pna2_1,33,2,6.5133,7.8629,6.2175,90,90,90
9015745,421,Yb32 O48,O Yb,I2_13,199,0,10.39,10.39,10.39,90,90,90
1534291,422,V12 As4 C4,As C V,Cmcm,63,2,3.128,10.14,7.699,90,90,90
9014263,423,Cs24 Nb47.68 O131.2,Cs Nb O,Cmcm,63,2,18.315,24.506,7.296,90,90,90
7101270,424,V2,V,Im-3m,229,0,3.02658,3.02658,3.02658,90,90,90
2106374,425,La14 I6 O36,I La O,P6_3/m,176,4,18.315,18.315,3.928,90,90,120
2103729,426,Nb6 In1.0784 Te8,In Nb Te,P6_3/m,176,4,10.6768,10.6768,3.6566,90,90,120
2206575,427,Sc2 Br2 O2,Br O Sc,Pmmn,59,2,3.5505,3.9543,8.7,90,90,90
4344126,428,Ba16 As10.404,As Ba,I-43d,220,0,9.9731,9.9731,9.9731,90,90,90
1001145,429,Cd10.664 Sn10.672 O32,Cd O Sn,Fd-3m,227,0,9.151,9.151,9.151,90,90,90
2008844,430,Ni17.424 As12 O48,As Ni O,I-42d,122,1,6.781,6.781,18.835,90,90,90
9006956,431,Na4 Mg4 F12,F Mg Na,Pnma,62,2,5.365,5.492,7.674,90,90,90
1008048,432,Ti16 O28,O Ti,P-1,2,6,5.5942,7.1216,12.46,95.05,95.19,108.76
1010640,433,Co4 I8 N24,Co I N,Fm-3m,225,0,10.92,10.92,10.92,90,90,90
7110877,434,Mo2 H30 C10,C H Mo,I4,79,1,7.68,7.68,6.49,90,90,90
1527387,435,Np1 Ga3,Ga Np,Pm-3m,221,0,4.227,4.227,4.227,90,90,90
1525190,436,Y4 Cd12,Cd Y,Fm-3m,225,0,7.412,7.412,7.412,90,90,90
1521175,437,Pr6 Al6 O18,Al O Pr,R-3c,167,4,5.3504,5.3504,13.0474,90,90,120
4000576,438,Tm12 B20 O48,B O Tm,Pmna,53,2,12.82,4.6019,12.477,90,90,90
1522783,439,Nb0.44 Rh3.56,Nb Rh,Fm-3m,225,0,3.835,3.835,3.835,90,90,90
1563521,440,Tm24 Mn8 Sn38.688,Mn Sn Tm,Pnma,62,2,18.495,6.0619,14.976,90,90,90
1535259,441,Rb2 Nb8 Cl22,Cl Nb Rb,Pmma,51,2,16.2109,6.9022,6.5793,90,90,90
1541746,442,Cd13 I26,Cd I,P3m1,156,4,4.24,4.24,88.8,90,90,120
2106625,443,Ba4 Ce4 O12,Ba Ce O,Pnma,62,2,6.21664,8.77789,6.23629,90,90,90
1561620,444,Yb3 U1 Se8,Se U Yb,Pbcm,57,2,6.9937,7.4807,5.4967,90,90,90
1522649,445,Gd4 In2,Gd In,P6_3/mmc,194,4,5.413,5.413,6.756,90,90,120
9008774,446,Yb4 Se4,Se Yb,Fm-3m,225,0,5.867,5.867,5.867,90,90,90
4340670,447,Cr11.628 Bi11.9992 O44,Bi Cr O,Pn-3,201,0,9.2181,9.2181,9.2181,90,90,90
1541458,448,Pr4 O8,O Pr,Fm-3m,225,0,5.394,5.394,5.394,90,90,90
1509063,449,Ti1 Ag0.167 S2,Ag S Ti,P-3m1,164,4,3.4676,3.4676,6.2247,90,90,120
2104752,450,Fe4 As4 S4,As Fe S,P-1,2,5,5.74336,5.66981,5.78711,90,112.19,90
4000973,451,Fe6 N2.164,Fe N,P312,149,4,4.7241,4.7241,4.3862,90,90,120
1523104,452,Gd12 Al8 Ni24,Al Gd Ni,Im-3m,229,0,8.974,8.974,8.974,90,90,90
9003674,453,Ca32 Ge32 O96,Ca Ge O,I4_1/a,88,1,12.535,12.535,12.37,90,90,90
1525247,454,U12 Mo80 O256,Mo O U,Cccm,66,2,8.246,28.76,19.78,90,90,90
1508412,455,Cs16 Cd4 As56,As Cd Cs,P2_1/c,14,5,10.608,16.761,14.363,90,91.785,90
1528092,456,Li10 Al2 O8,Al Li O,Pmmn,59,2,6.424,6.305,4.623,90,90,90
4085114,457,Mg1 H42 C58,C H Mg,P-1,2,6,8.204,10.755,12.969,66.47,76.5,87.23
1524427,458,Ho24 Ga4 Co8,Co Ga Ho,Immm,71,2,9.294,9.37,9.804,90,90,90
1527870,459,Ba4 Te4 O16,Ba O Te,P2_1/c,14,5,8.58,7.53,7.7,90,106.03,90
9000261,460,Mn16 Ge8 O32,Ge Mn O,Imma,74,2,6.025,12.095,8.752,90,90,90
9008662,461,La4 Se4,La Se,Fm-3m,225,0,6.06,6.06,6.06,90,90,90
1533725,462,Y4 Ga2.64 Ge10.56,Ga Ge Y,Cmmm,65,2,3.994,20.76,4.134,90,90,90
1527399,463,K8 Zr4 O12,K O Zr,Pnma,62,2,5.93,10.48,7.03,90,90,90
1531863,464,Tm6 Fe1 Sb2,Fe Sb Tm,P-62m,189,4,7.997,7.997,4.114,90,90,120
1540789,465,D27.84 Zr8 Cr16,Cr D Zr,Fd-3m,227,0,7.697,7.697,7.697,90,90,90
7222426,466,Mn20 Si12,Mn Si,P2_1/m,11,6,6.8929,11.9152,4.8061,90,90,90.222
2015819,467,Tb4 Mg6 Ni4,Mg Ni Tb,Cmmm,65,2,3.9788,21.203,3.6583,90,90,90
1531879,468,Cu6 P2 Se8,Cu P Se,Pmn2_1,31,2,7.685,6.656,6.377,90,90,90
1508228,469,Al24 P24 O96,Al O P,C2/c,15,5,13.7114,12.7315,18.5706,90,90.01,90
1510760,470,Ti0.5 B2 Mo0.5,B Mo Ti,P6/mmm,191,4,3.035,3.035,3.206,90,90,120
1511648,471,Ta10 B12,B Ta,Cmmm,65,2,22.602,3.1385,3.2895,90,90,90
9000400,472,Fe4 S6 O46,Fe O S,P-1,2,6,6.184,23.6,6.539,94.18,101.73,96.27
1559617,473,K3 Bi3 S6,Bi K S,R-3m,166,4,4.128802,4.128802,22.09041,90,90,120
9008941,474,Ge4 Rh4,Ge Rh,Pnma,62,2,6.48,5.7,3.25,90,90,90
4000203,475,Ni11.44 Sb2 Se4,Ni Sb Se,I4/mmm,139,1,3.7021,3.7021,18.593,90,90,90
4001689,476,K7.222 Zn18.2 As27.8,As K Zn,Pm-3n,223,0,10.7173,10.7173,10.7173,90,90,90
1539613,477,Tl2 Ag6 Te4,Ag Te Tl,Cmmm,65,2,4.6,4.76,15.45,90,90,90
2107436,478,Zn4 P8 O20,O P Zn,P2_1/c,14,5,7.692,7.391,10.49,90,104.15,90
1528186,479,Al2 P2 S8,Al P S,P222,16,2,5.61,5.67,9.05,90,90,90
1534320,480,Cs2 Nb8 Cl22,Cl Cs Nb,Pmma,51,2,16.19,6.91,6.67,90,90,90
1511506,481,Re16 B16,B Re,I4_1/amd,141,1,10.586,10.586,4.201,90,90,90
1527969,482,Ce1 Tl1.5 Sn1.5,Ce Sn Tl,Pm-3m,221,0,4.754,4.754,4.754,90,90,90
1510075,483,Ce3 Cd3 Au3,Au Cd Ce,P-62m,189,4,7.8291,7.8291,4.1001,90,90,120
1001837,484,Cd8 As12 I4,As Cd I,Cc,9,5,8.436,9.594,7.952,90,100.65,90
2020123,485,Li3 Nd1 Bi2,Bi Li Nd,P-3m1,164,4,4.6596,4.6596,7.422,90,90,120
9009230,486,Al4 Si4 O18,Al O Si,P1,1,6,5.1554,8.9448,7.4048,91.7,104.862,89.822
1541752,487,Ba16 P10.596,Ba P,I-43d,220,0,9.779,9.779,9.779,90,90,90
4328188,488,K6 Ga15.988 Au2.012,Au Ga K,I-4m2,119,1,6.09,6.09,15.45,90,90,90
1510132,489,Eu20 Sn20 Au20,Au Eu Sn,Imm2,44,2,4.791,38.336,8.201,90,90,90
4328550,490,Li8 Nd8 Ge12,Ge Li Nd,Cmcm,63,2,4.4222,18.658,6.8905,90,90,90
1008751,491,La6 F18,F La,P6_3cm,185,4,7.16,7.16,7.36,90,90,120
2310365,492,Sc6 In2,In Sc,P6_3/mmc,194,4,6.421,6.421,5.183,90,90,120
9013400,493,Pb4 S4,Pb S,Fm-3m,225,0,5.9143,5.9143,5.9143,90,90,90
1541878,494,U8 F36,F U,I-43m,217,0,8.4545,8.4545,8.4545,90,90,90
9009251,495,Fe4 As2 O11,As Fe O,P-1,2,6,6.461,6.594,5.036,106.21,98.35,108.86
1531182,496,Rb3 Os1,Os Rb,Pm-3m,221,0,5.8599,5.8599,5.8599,90,90,90
1538123,497,Li352 Si80,Li Si,F-43m,216,0,18.75,18.75,18.75,90,90,90
1530464,498,Y2 In6 O24,In O Y,Im-3,204,0,8.038,8.038,8.038,90,90,90
1541096,499,Pt2 S4 Cl16,Cl Pt S,P2_1/c,14,5,6.271,7.177,12.368,90,100.14,90
8101604,500,Sr0.772 Ca3.228 Si4,Ca Si Sr,Cmcm,63,2,4.614,10.865,3.924,90,90,90
2310324,501,Na6 Cd33,Cd Na,Pm-3,200,0,9.605,9.605,9.605,90,90,90
1510336,502,Cd1.9 Au2.1,Au Cd,Pmma,51,2,4.766,3.151,4.859,90,90,90
1531278,503,Gd1 Zn1 Si1,Gd Si Zn,P6/mmm,191,4,4.132,4.132,4.03,90,90,120
9008213,504,Ti4 O8,O Ti,I4_1/amd,141,1,3.7842,3.7842,9.5146,90,90,90
8103770,505,Cu16 Bi16 Se36,Bi Cu Se,Pnma,62,2,32.692,4.1198,12.202,90,90,90
2104872,506,Co10 As10 O35,As Co O,P-1,2,6,32.992,5.3332,8.9775,58.472,149.011,126.976
2300073,507,Fe12 C4,C Fe,Pnma,62,2,5.0843,6.7513,4.51556,90,90,90
1509309,508,Er2 Ag2 Se4,Ag Er Se,Fm-3m,225,0,5.744,5.744,5.744,90,90,90
4002500,509,Li1.35 Ni0.79 N1,Li N Ni,P6/mmm,191,4,3.7696,3.7696,3.527,90,90,120
4124518,510,Li0.104 Ti4 O8,Li O Ti,I4_1/amd,141,1,3.7919,3.7919,9.4973,90,90,90
1536727,511,Eu6 P19 Rh30,Eu P Rh,P6_3/m,176,4,15.566,15.566,3.821,90,90,120
1509901,512,Ba4 Al10.34 Ag9.66,Ag Al Ba,Cmcm,63,2,11.026,8.723,5.52,90,90,90
7033694,513,La4 Ta4 O16,La O Ta,Cmc2_1,36,2,3.94615,14.70587,5.66392,90,90,90
1523248,514,Pu20 Ir16,Ir Pu,Pnma,62,2,7.245,14.6,7.455,90,90,90
4001611,515,Ce8 I24 O76,Ce I O,Pnma,62,2,6.8297,16.6725,14.2487,90,90,90
2102380,516,H184 Rh8 C152,C H Rh,C2/c,15,5,10.108,13.722,23.804,90,98.01,90
1523250,517,Tl0.8 Pd3 Pb0.2,Pb Pd Tl,Pm-3m,221,0,4.034,4.034,4.034,90,90,90
1537229,518,Ba11.92 Sn15.808 As24,As Ba Sn,P2_1/c,14,5,8.6374,18.3536,9.7209,90,90.053,90
1008697,519,Zr4.76 Ti7.24 O24,O Ti Zr,Pbcn,60,2,14.3574,5.3247,5.02,90,90,90
1549990,520,Sm12 Ta4 O28,O Sm Ta,Pnma,62,2,7.6514,10.8663,7.5886,90,90,90
1523063,521,V6 Rh10,Rh V,Cmcm,63,2,4.32,5.42,9.276,90,90,90
4338443,522,Li24 B16 O36,B Li O,P2_1/c,14,5,3.31913,23.361,9.1582,90,92.65,90
7222196,523,Mg20 Si64 Pd40,Mg Pd Si,F-43m,216,0,12.5881,12.5881,12.5881,90,90,90
2300521,524,Mn4 Cu8 Sn4,Cu Mn Sn,Fm-3m,225,0,6.176,6.176,6.176,90,90,90
1509339,525,Mg0.9 Ga0.1 Ag1,Ag Ga Mg,Pm-3m,221,0,3.3,3.3,3.3,90,90,90
4124663,526,Sm4 O4,O Sm,Fm-3m,225,0,5.032,5.032,5.032,90,90,90
1509380,527,Ho8 Ag8 S16,Ag Ho S,P2_1,4,5,7.633,7.637,11.958,90,90.07,90
9007700,528,Cu27.984 P4 Se24,Cu P Se,F-43m,216,0,10.113,10.113,10.113,90,90,90
2101033,529,Ca1 H4 O4,Ca H O,P6/mmm,191,4,3.589,3.589,4.9111,90,90,120
1527820,530,Ho4 V4 O16,Ho O V,I4_1/amd,141,1,7.06,7.06,6.25,90,90,90
4000809,531,Cu2 W2 O8,Cu O W,P-1,2,6,4.708,5.84,4.884,91.77,92.47,82.81
1538661,532,K3 Sn3 S6,K S Sn,R-3m,166,4,3.67,3.67,25.61,90,90,120
1525431,533,Nb2 Mo2 N1.8,Mo N Nb,P4/nmm,129,1,3.095,3.095,7.799,90,90,90
2310544,534,Zr8 Cl16 O72,Cl O Zr,P-42_1c,114,1,17.08,17.08,7.69,90,90,90
9011701,535,Ag2 I2,Ag I,P2_1/m,11,6,4.052,4.052,5.604,90,98.7,90
4323649,536,K52.0 V72 O227.96,K O V,P2_1/c,14,5,12.632,38.984,12.75,90,97.46,90
9003557,537,Ag2 Te4 Au2,Ag Au Te,P2/m,10,5,5.124,4.419,7.437,90,89.96,90
4001933,538,Zn32 Co10.04 Pd9.96,Co Pd Zn,I-43m,217,0,9.078,9.078,9.078,90,90,90
4343715,539,V10 Ni2 O46,Ni O V,P-1,2,6,8.8452,10.8891,11.1008,65.038,74.701,70.795
1523151,540,Hf4 Ni8 Sn4,Hf Ni Sn,Fm-3m,225,0,6.24,6.24,6.24,90,90,90
1541498,541,Sm0.8 Th3.2 O7.6,O Sm Th,Fm-3m,225,0,5.584,5.584,5.584,90,90,90
9015513,542,Co8 Sb24,Co Sb,Im-3,204,0,9.0347,9.0347,9.0347,90,90,90
1534738,543,Ce9 Ni26 P12,Ce Ni P,P-6m2,187,4,14.62,14.62,3.863,90,90,120
1527177,544,Nd8 Mn8 Ga8,Ga Mn Nd,Fd-3m,227,0,7.907,7.907,7.907,90,90,90
9010851,545,Zr1.808 Ti2.192 O8,O Ti Zr,Pbcn,60,2,4.7762,5.501,5.0253,90,90,90
9016496,546,Na20 Ge4 As12,As Ge Na,P2_1/c,14,5,13.531,7.544,8.298,90,90.2,90
1522752,547,Ru1 Ir1,Ir Ru,P6_3/mmc,194,4,2.72,2.72,4.33,90,90,120
9008345,548,Th2 As4,As Th,P4/nmm,129,1,4.086,4.086,8.575,90,90,90
1542216,549,Sm2 Cu2 Si2,Cu Si Sm,P6_3/mmc,194,4,4.185,4.185,7.669,90,90,120
9007917,550,Co8 P8 O28,Co O P,P2_1/c,14,5,7.0022,8.3634,9.0114,90,113.6,90
1535353,551,Li26 Si62 Ni80,Li Ni Si,P6/mmm,191,4,17.092,17.092,7.848,90,90,120
1521406,552,Tb8 V8 O32,O Tb V,Fddd,70,2,10.239,10.029,6.3154,90,90,90
9000393,553,Co16 Si8 O32,Co O Si,Imma,74,2,5.753,11.524,8.34,90,90,90
